Repository: bmummareddy/digi_twin

# Physics-Guided Binder Jet AM Studio (BJAM)

Physics-guided, few-shot recommendations for **Binder Jet Additive Manufacturing (BJAM)** — with an STL-aware Digital Twin for qualitative layer packing.

**Live app:** https://bjampredictions.streamlit.app/

**What it does**
- Given a material and **D50** (µm), the app suggests:
  - **Binder family/type** (water-based vs solvent-based)
  - **Binder saturation (%)**
  - **Roller traverse speed (mm/s)**
  - **Layer thickness (µm)**
- Visual diagnostics to assess feasibility of **≥90% theoretical density (%TD)** at green (and an illustrative post-sinter view).

**Tagline:** Physics-guided • STL-aware • Practical UX • Predicts process parameters from powder size and binder type

---

## Why this app?

BJAM tuning is multi-factor and often data-sparse. This tool blends:
- **Physics-guided baselines** (packing intuition; Washburn-style infiltration),
- **Few-shot learning** (leveraging small datasets), and
- **Guardrails** (stable, empirically sane windows)

…to propose sensible starting points and visualize trade-offs before you waste powder or time.

---

## Key features

- **One-click recommendations** targeting a **green %TD** (default 90%)
- **Guardrails toggle**
  - **ON (recommended):** narrow, stable windows + conservative clipping
  - **OFF:** explore wider ranges (still bounded within 0–100% TD)
- **Visual diagnostics**
  - **Heatmap:** predicted %TD vs speed × saturation with ~90% contour
  - **Saturation sensitivity:** q50 curve with q10–q90 band
  - **Packing slice (qualitative):** polydisperse circles + pixelated binder/void fill
  - **Pareto view:** binder vs density trade-off
  - **Formulae** and quick references
- **Binder family suggestion** by material class (override anytime)
- **Digital Twin (Beta)**
  - Upload an **STL** (units: mm/m) or use a built-in 10 mm cube
  - Slice at a chosen **layer thickness**; pack particles inside the actual cross-section
  - **Full-part auto FOV** or **centered manual FOV**
  - Compare multiple Top-5 trials on the same slice (binder/saturation differences)

> Note: The Digital Twin is **qualitative** (fast packing + heuristic infiltration sketch). It’s ideal for intuition and side-by-side comparisons, not yet a calibrated predictor of local porosity or sintering distortion.

---

## Repository layout

```
.
├─ streamlit_app.py        # Main UI & recommender tabs
├─ digital_twin.py         # STL→slice→packing→visuals (imported by the app)
├─ shared.py               # Data I/O, guardrails, model train/predict utils
├─ BJAM_All_Deep_Fill_v9.csv   # Dataset (source of truth for training/inference)
├─ requirements.txt
└─ README.md
```

---

## Quick start

### A) Use the hosted app
Open: https://bjampredictions.streamlit.app/

### B) Run locally
```bash

# 1) Clone
git clone https://github.com/bmummareddy/BJAM.git
cd BJAM

# 2) (Recommended) Python 3.11 virtual env
python -m venv .venv
source .venv/bin/activate          # Windows: .venv\Scripts\activate
python -m pip install --upgrade pip

# 4) Launch
streamlit run streamlit_app.py
```

---

## Using the app (typical flow)

1) **Inputs (sidebar)**  
   Choose material (from dataset or custom), set **D50 (µm)**, **layer thickness (µm)**, and **target green %TD**. Keep **Guardrails** ON.

2) **Recommend**  
   Click “Recommend” to get Top-K parameter sets with **q10/q50/q90** predicted density. Download CSV if needed.

3) **Explore tabs**
   - **Heatmap:** scan the landscape; use the 90% contour to anchor trials.
   - **Sensitivity:** see how saturation alone shifts q10/q50/q90 at a representative speed.
   - **Packing (slice):** view polydisperse circles + binder/void raster (qualitative).
   - **Pareto:** pick a balanced trial across binder vs density.

4) **Digital Twin (Beta)**
   - Upload an STL or use the built-in cube; select a layer index.
   - Toggle **Full-part auto FOV** or set a **manual FOV**.
   - Set a particle cap (**Fast mode** improves responsiveness).
   - Pick a Top-5 trial; optionally compare multiple trials on the same slice.

---

## Troubleshooting

- **“Bad message format / Tried to use SessionInfo before it was initialized”**  
  Ensure `digital_twin.py` has **no** Streamlit calls at import time. It should only define functions and be invoked from inside a tab in `streamlit_app.py`. Clear the Streamlit cache and redeploy.

- **`ModuleNotFoundError: trimesh/shapely/rtree`**  
  Add to `requirements.txt`, clear cache, redeploy.

- **STL slice looks cropped**  
  Use **Full-part auto FOV** to cover the entire cross-section; the packing is clipped to part outlines.

- **Particles look identical**

## Data expectations

`BJAM_All_Deep_Fill_v9.csv` typically includes:
- `material`, `material_class` (metal/oxide/carbide/other)  
- `d50_um`, `binder_saturation_pct`, `roller_speed_mm_s`, `layer_thickness_um`  
- `green_pct_td` (for training/validation)

Sparse data is fine: the app falls back to physics-guided priors (few-shot behavior).

File: BJAM_All_Deep_Fill_v9.csv
All papers,Unnamed: 1,Unnamed: 2,Unnamed: 3,Unnamed: 4,Unnamed: 5,Unnamed: 6,Unnamed: 7,Unnamed: 8,Material name (full form),Particle size,Binder saturation (%),Binder type,Layer thickness (µm),Roller traverse speed,Packing density (%),Final density
,,,,,,,,,,,,,,,,
Paper,Material name (full form),Particle size,Binder saturation (%),Binder type,Layer thickness (µm),Roller traverse speed,Packing density (%),Final density,,,,,,,,
420 SS speed study (AM 2018),420 Stainless Steel,35 µm,100%,Water-based,,2 mm/s,55%,,,,,,,,,
BaTiO₃ (Ceramics Int. 2015),Barium Titanate,0.85–1.45 µm,60%,Water-based,30 µm,,~30%,65.2% (Sintered),,,,,,,,
Graphite/Nylon 12 - Case 1,Graphite/Nylon 12,,70%,Polymer-based,50 µm,1.5 mm/s,,,,,,,,,,
Graphite/Nylon 12 - Case 2,Graphite/Nylon 12,,80%,Polymer-based,50 µm,1.5 mm/s,,,,,,,,,,
Graphite/Nylon 12 - Case 3,Graphite/Nylon 12,,90%,Polymer-based,50 µm,1.5 mm/s,,,,,,,,,,
Fine Alumina - Case 1,Alumina,1.7 µm,55%,Water-based,50 µm,,,>60% (Green),,,,,,,,
Fine Alumina - Case 2,Alumina,9 µm,70%,Water-based,50 µm,,,75.4% (Sintered),,,,,,,,
KNN - Case 1,KNN,,110%,Polymer-based,40 µm,,,>80% (Sintered),,,,,,,,
KNN - Case 2,KNN,,130%,Polymer-based,40 µm,,,>80% (Sintered),,,,,,,,
KNN - Case 3,KNN,,150%,Polymer-based,40 µm,,,>80% (Sintered),,,,,,,,
Silk Powder - SFSP,Silk Powder,5 µm,85%,Water-based PVA,125 µm,,,,,,,,,,,
Silk Powder - FSP,Silk Powder,20 µm,85%,Water-based PVA,125 µm,,,,,,,,,,,
Nanoparticle Densifier - 0%,Alumina/Zirconia Blend,40 µm + 0.3 µm,,Water-based,,,,,,,,,,,,
Nanoparticle Densifier - 5%,Alumina/Zirconia Blend,40 µm + 0.3 µm,,Water-based,,,,,,,,,,,,
Nanoparticle Densifier - 10%,Alumina/Zirconia Blend,40 µm + 0.3 µm,,Water-based,,,,,,,,,,,,
Nanoparticle Densifier - 15%,Alumina/Zirconia Blend,40 µm + 0.3 µm,,Water-based,,,,,,,,,,,,
Thin Alumina Cores,Alumina,5 µm,90%,Water-based,100 µm,,60%,72% (Sintered),,,,,,,,
AlN Study,AlN,45 µm,200%,Water-based,,20 mm/min,57.62%,60.1% (Sintered HIP),,,,,,,,
Binder Jet Green Parts,420 Stainless Steel,35 µm,100%,Water-based,,,55%,Green,,,,,,,,
WC-Co Infiltration,WC-Co,15 µm,80%,Polymer-based,50 µm,,,97% (Sintered),,,,,,,,
Partial Denture Framework,Co-Cr Alloy,20 µm,70%,Polymer-based,30 µm,,,Sintered,,,,,,,,
Tungsten Heavy Alloy,W-Ni-Fe,20 µm,100%,Polymer-based,70 µm,,60%,95% (Sintered),,,,,,,,
TiAl Study,Titanium Aluminide,45 µm,85%,Water-based,50 µm,,,Sintered,,,,,,,,
SiC with PIP+LSI,Silicon Carbide,10 µm,75%,Polymer-based,100 µm,,,88% (Sintered),,,,,,,,
Copper Foam,Copper,50 µm,65%,Water-based,150 µm,,30%,Green,,,,,,,,
Particle-free Metal Ink Binder,316L Stainless Steel,10 µm,85%,Polymer-based,50 µm,,55%,96% (Sintered),,,,,,,,
Effect of Particle Size Distribution on Density,316L Stainless Steel,5 µm / 15 µm mix,100%,Water-based,70 µm,,58%,Green,,,,,,,,
Complex-shaped Metal Partial Denture,Cobalt-Chromium Alloy,20 µm,75%,Polymer-based,30 µm,,,Sintered,,,,,,,,
Influence of Powder Properties and Printing Parameters,Silicon Nitride,0.5 µm,60%,Water-based,100 µm,,40%,Sintered,,,,,,,,
Fine Stainless Steel Powder with Varied Final Density,316L Stainless Steel,6 µm,90%,Water-based,50 µm,,57%,85% (Sintered),,,,,,,,
Biodegradable Alloy Development,Iron-Manganese-Calcium-Magnesium Alloy,25 µm,70%,Polymer-based,70 µm,,60%,92% (Sintered),,,,,,,,
NdFeB Bonded Magnet Fabrication,Neodymium-Iron-Boron,45 µm,65%,Polymer-based,100 µm,,,Green,,,,,,,,
Bioceramic Scaffold,Hydroxyapatite,2 µm,80%,Water-based,50 µm,,35%,Sintered,,,,,,,,
Bone Tissue Engineering Scaffold,Beta-Tricalcium Phosphate,1 µm,85%,Water-based,40 µm,,33%,Sintered,,,,,,,,
Granulation Effects on Binder Jetting,Alumina (Aluminum Oxide),5 µm,80%,Water-based,70 µm,,60%,85% (Sintered),,,,,,,,
Ceramics Review,Zirconia (Zirconium Dioxide),0.5 µm,75%,Water-based,50 µm,,55%,Green,,,,,,,,
Characterization of Ceramic Components,Silicon Carbide,10 µm,65%,Polymer-based,100 µm,,58%,88% (Sintered),,,,,,,,
Particulate and VOC Emissions,Gypsum,50 µm,90%,Water-based,150 µm,,,Green,,,,,,,,
Chmlemius Study,Magnesium Aluminate Spinel,8 µm,70%,Polymer-based,75 µm,,57%,Sintered,,,,,,,,
Binder Jetting Data Study,Stainless Steel 316L,15 µm,85%,Water-based,50 µm,,55%,95% (Sintered),,,,,,,,
Density Variation in Ti-6Al-4V,Titanium Alloy (Ti-6Al-4V),20 µm,80%,Polymer-based,70 µm,,60%,94% (Sintered),,,,,,,,
Inconel 625 Heat Exchanger,Nickel-Chromium Alloy (Inconel 625),25 µm,70%,Polymer-based,70 µm,,65%,96% (Sintered),,,,,,,,
Pharmaceutical Tablets Binder Jetting,Paracetamol Powder,150 µm,85%,Water-based,200 µm,,40%,Green,,,,,,,,
Effect of Fine Powder Particles,Copper,5 µm,90%,Water-based,50 µm,,62%,Green,,,,,,,,
Effect of PSD on Binder Jetting of Metals,Stainless Steel 316L,15–45 µm,70%,Water-based,50 µm,Not specified,60%,94% (Sintered),,,,,,,,
Effect of Powder Size on Alloy 625,Nickel-based Superalloy (Alloy 625),10–30 µm,75%,Polymer-based,70 µm,Not specified,62%,96% (Sintered),,,,,,,,
Printing Parameters on WC-Co,Tungsten Carbide – Cobalt,1–5 µm,85%,Polymer-based,100 µm,Not specified,58%,Green,,,,,,,,
Solutionizing and Aging of Alloy 625,Nickel-based Superalloy (Alloy 625),15–45 µm,70%,Polymer-based,70 µm,Not specified,65%,97% (Sintered),,,,,,,,
Fabrication of Barium Titanate,Barium Titanate (BaTiO₃),0.8 µm,65%,Water-based,50 µm,Not specified,54%,Green,,,,,,,,
In-situ MMC Formation,Aluminum Matrix Composite (Al + SiC),"20 µm (Al), 5 µm (SiC)",80%,Polymer-based,100 µm,Not specified,59%,92% (Sintered),,,,,,,,
Irregular Feedstock Aluminum,Aluminum Alloy (AlSi10Mg),30–60 µm,75%,Polymer-based,70 µm,Not specified,56%,Green,,,,,,,,
Dispersant in SiC Binder Jetting,Silicon Carbide (SiC),5–10 µm,70%,Water-based,75 µm,Not specified,60%,Sintered,,,,,,,,
Inkjet Printing of Binders,Alumina (Al₂O₃),0.5–1 µm,80%,Water-based,50 µm,Not specified,57%,Green,,,,,,,,
Powder bed binder jet 3D printing of Inconel 718,Inconel 718 (Nickel-based superalloy),7 µm,80%,Water-based (aqueous binder with diethyl glycol),,,,99.9% (Sintered),,,,,,,,
Powder bed binder jet 3D printing of Inconel 718,Inconel 718 (Nickel-based superalloy),21 µm,80%,Water-based (aqueous binder with diethyl glycol),,,,99.9% (Sintered),,,,,,,,
Powder bed binder jet 3D printing of Inconel 718,Inconel 718 (Nickel-based superalloy),70 µm,70%,Water-based (aqueous binder with diethyl glycol),,,,99.9% (Sintered),,,,,,,,
Process development of porcelain ceramic material,IPS InLine Dentin (Dental porcelain ceramic),10–30 µm,50%,Not specified (likely polymer/water-based),,2 mm/s,40%,Sintered (value not given),,,,,,,,
Process development of porcelain ceramic material,IPS InLine Dentin (Dental porcelain ceramic),10–30 µm,50%,Not specified (likely polymer/water-based),,6 mm/s,40%,Sintered (value not given),,,,,,,,
Process development of porcelain ceramic material,IPS InLine Dentin (Dental porcelain ceramic),10–30 µm,75%,Not specified (likely polymer/water-based),,2 mm/s,40%,Sintered (value not given),,,,,,,,
Process development of porcelain ceramic material,IPS InLine Dentin (Dental porcelain ceramic),10–30 µm,75%,Not specified (likely polymer/water-based),,6 mm/s,40%,Sintered (value not given),,,,,,,,
Mechanical anisotropy and fracture mode of binder jetting 3D printed calcium sulfate moldings,Calcium sulfate hemihydrate,20–60 µm,75%,Water-based binder,100,,55%,Sintered: ~92%,,,,,,,,
Parametric analysis to quantify process input influence on the printed densities of binder jetted alumina ceramics,Aluminum oxide (Alumina),5–20 µm,65%,Polymer-based binder (ExOne proprietary),100,3 mm/s,58%,"Green: 58%, Sintered: 96%",,,,,,,,
Photosensitive binder jetting technique for the fabrication of alumina ceramic,Aluminum oxide (Alumina),1–5 µm,60%,UV-curable polymer binder,50,,62%,"Green: 62%, Sintered: 97%",,,,,,,,
Powder bed binder jet 3D printing of Inconel 718,Inconel 718 (Nickel-based superalloy),15–45 µm,80%,Water-based binder,100,,,"Green: Not specified, Sintered: 99.8%",,,,,,,,
Powder bed binder jet printed alloy 625,Alloy 625 (Nickel-based superalloy),15–45 µm,80%,Water-based binder,100,,,Sintered: 99.7%,,,,,,,,
Preparation of high-density green body using spheroidized silicon carbide powder,Silicon carbide (SiC),30 µm,70%,Water-based binder,100,,60%,"Green: 60%, Sintered: 95%",,,,,,,,
"Preparation, characterization, and monitoring of an aqueous graphite ink for binder jetting",Graphite,10–50 µm,65%,Water-based binder,100,,,"Green: 55%, Sintered: 90%",,,,,,,,
Process development of porcelain ceramic material for dental applications,Porcelain ceramic,10–30 µm,75%,Polymer/water-based binder,,4 mm/s,40%,Sintered: value not specified,,,,,,,,
Process development toward full-density stainless steel parts with binder jetting printing,Stainless steel 316L,15–45 µm,70%,Water-based binder,100,,60%,"Green: 60%, Sintered: 99.5%",,,,,,,,
s11837-015-1771-3,Silicon carbide (SiC),5–20 µm,65%,Polymer-based binder,70,,,Sintered: 94%,,,,,,,,
Sintering regimes and resulting microstructure and properties of binder jet 3D printed Ni-Mn-Ga magnetic shape memory alloys,Nickel-Manganese-Gallium (Ni-Mn-Ga) alloy,20–45 µm,60%,Water-based binder,100,,,Sintered: 98%,,,,,,,,
Structured approach for designing drug-loaded solid products by binder jetting 3D printing,Pharmaceutical powder blend (API + excipients),<50 µm,80%,Water-based binder,100,,,"Green: 40%, Sintered: N/A",,,,,,,,
Testing length-scale considerations in mechanical characterization of WC-Co hardmetal produced via binder jetting 3D printing,Tungsten carbide–Cobalt (WC-Co),1–5 µm,60%,Water-based binder,70,,62%,Sintered: 98%,,,,,,,,
The effects of Hot Isostatic Pressing on parts fabricated by binder jetting additive manufacturing,Inconel 718,15–45 µm,75%,Water-based binder,100,,,Sintered: 100%,,,,,,,,
"The effects of sintering temperature and hold time on densification, mechanical properties and microstructural characteristics of binder jet 3D printed 17-4 PH stainless steel",17-4 PH stainless steel,15–45 µm,70%,Water-based binder,100,,58%,"Green: 58%, Sintered: 99%",,,,,,,,
,,,,,,,,,Ti-6Al-4V Alloy,D50=19.3µm,"CleanFuse, 30pl",Polymer-based,100.0,Not Specified,35.2-68.5,"Green=65±1% PFD, Sintered=97% PFD"
,,,,,,,,,Pure Iron,<45µm,"200%, 300%",Water-based,75.0,ON/OFF,Not specified,"Green≈40%, Sintered=91.3%"
,,,,,,,,,Commercially Pure Titanium,"0–45 μm, 45–106 μm, 106–150 μm",,,150,,50–60 (Green),"70%+ (Sintered, densifying regime)"
,,,,,,,,,Pure Iron (Water-atomized),<45 μm,200% and 300%,"Water-based (Zb™60, 85–95% water, glycerol polymer)","75, 100, 125",Static and rotating roller cases,,64%–91.3% (Sintered)

File: BJAM_cleaned.csv
material,material_class,d50_um,layer_thickness_um,roller_speed_mm_s,binder_saturation_pct,binder_type_rec,final_density_pct,final_density_state
420 Stainless Steel,metal,35.0,140.0,2.0,100.0,water_based,55.0,green
Barium Titanate,ceramic,1.15,30.0,1.6,60.0,water_based,65.2,sintered
Alumina,ceramic,1.7,50.0,1.6,55.0,water_based,60.0,green
Alumina,ceramic,9.0,50.0,1.6,70.0,water_based,75.4,sintered
Silk Powder,polymer,5.0,125.0,1.6,85.0,water_based,,
Silk Powder,polymer,20.0,125.0,1.6,85.0,water_based,,
Alumina,ceramic,5.0,100.0,1.6,90.0,water_based,72.0,sintered
AlN,other,45.0,180.0,0.3333333333333333,200.0,water_based,60.1,sintered
420 Stainless Steel,metal,35.0,140.0,1.6,100.0,water_based,55.0,green
WC-Co,carbide,15.0,50.0,1.6,80.0,polymer_based,97.0,sintered
Co-Cr Alloy,metal,20.0,30.0,1.6,70.0,polymer_based,,sintered
W-Ni-Fe,other,20.0,70.0,1.6,100.0,polymer_based,95.0,sintered
Titanium Aluminide,metal,45.0,50.0,1.6,85.0,water_based,,sintered
Silicon Carbide,carbide,10.0,100.0,1.6,75.0,polymer_based,88.0,sintered
Copper,metal,50.0,150.0,1.6,65.0,water_based,30.0,green
316L Stainless Steel,metal,10.0,50.0,1.6,85.0,polymer_based,96.0,sintered
316L Stainless Steel,metal,5.0,70.0,1.6,100.0,water_based,58.0,green
Cobalt-Chromium Alloy,metal,20.0,30.0,1.6,75.0,polymer_based,,sintered
Silicon Nitride,carbide,0.5,100.0,1.6,60.0,water_based,40.0,green
316L Stainless Steel,metal,6.0,50.0,1.6,90.0,water_based,85.0,sintered
Iron-Manganese-Calcium-Magnesium Alloy,metal,25.0,70.0,1.6,70.0,polymer_based,92.0,sintered
Neodymium-Iron-Boron,metal,45.0,100.0,1.6,65.0,polymer_based,,green
Hydroxyapatite,ceramic,2.0,50.0,1.6,80.0,water_based,35.0,green
Beta-Tricalcium Phosphate,ceramic,1.0,40.0,1.6,85.0,water_based,33.0,green
Alumina (Aluminum Oxide),metal,5.0,70.0,1.6,80.0,water_based,85.0,sintered
Zirconia (Zirconium Dioxide),ceramic,0.5,50.0,1.6,75.0,water_based,55.0,green
Silicon Carbide,carbide,10.0,100.0,1.6,65.0,polymer_based,88.0,sintered
Gypsum,ceramic,50.0,150.0,1.6,90.0,water_based,,green
Magnesium Aluminate Spinel,metal,8.0,75.0,1.6,70.0,polymer_based,57.0,green
Stainless Steel 316L,metal,15.0,50.0,1.6,85.0,water_based,95.0,sintered
Titanium Alloy (Ti-6Al-4V),metal,20.0,70.0,1.6,80.0,polymer_based,94.0,sintered
Nickel-Chromium Alloy (Inconel 625),metal,25.0,70.0,1.6,70.0,polymer_based,96.0,sintered
Paracetamol Powder,other,150.0,200.0,1.6,85.0,water_based,40.0,green
Copper,metal,5.0,50.0,1.6,90.0,water_based,62.0,green
Stainless Steel 316L,metal,30.0,50.0,1.6,70.0,water_based,94.0,sintered
Nickel-based Superalloy (Alloy 625),metal,20.0,70.0,1.6,75.0,polymer_based,96.0,sintered
Tungsten Carbide – Cobalt,metal,3.0,100.0,1.6,85.0,polymer_based,58.0,green
Nickel-based Superalloy (Alloy 625),metal,30.0,70.0,1.6,70.0,polymer_based,97.0,sintered
Barium Titanate (BaTiO₃),ceramic,0.8,50.0,1.6,65.0,water_based,54.0,green
Aluminum Matrix Composite (Al + SiC),metal,20.0,100.0,1.6,80.0,polymer_based,92.0,sintered
Aluminum Alloy (AlSi10Mg),metal,45.0,70.0,1.6,75.0,polymer_based,56.0,green
Silicon Carbide (SiC),carbide,7.5,75.0,1.6,70.0,water_based,60.0,green
Alumina (Al₂O₃),ceramic,0.75,50.0,1.6,80.0,water_based,57.0,green
Inconel 718 (Nickel-based superalloy),metal,7.0,28.0,1.6,80.0,water_based,99.9,sintered
Inconel 718 (Nickel-based superalloy),metal,21.0,84.0,1.6,80.0,water_based,99.9,sintered
Inconel 718 (Nickel-based superalloy),metal,70.0,280.0,1.6,70.0,water_based,99.9,sintered
IPS InLine Dentin (Dental porcelain ceramic),ceramic,20.0,80.0,2.0,50.0,water_based,40.0,green
IPS InLine Dentin (Dental porcelain ceramic),ceramic,20.0,80.0,6.0,50.0,water_based,40.0,green
IPS InLine Dentin (Dental porcelain ceramic),ceramic,20.0,80.0,2.0,75.0,water_based,40.0,green
IPS InLine Dentin (Dental porcelain ceramic),ceramic,20.0,80.0,6.0,75.0,water_based,40.0,green
Calcium sulfate hemihydrate,ceramic,40.0,100.0,1.6,75.0,water_based,92.0,sintered
Aluminum oxide (Alumina),metal,12.5,100.0,3.0,65.0,polymer_based,58.0,green
Aluminum oxide (Alumina),metal,3.0,50.0,1.6,60.0,polymer_based,62.0,green
Inconel 718 (Nickel-based superalloy),metal,30.0,100.0,1.6,80.0,water_based,99.8,green
Alloy 625 (Nickel-based superalloy),metal,30.0,100.0,1.6,80.0,water_based,99.7,sintered
Silicon carbide (SiC),carbide,30.0,100.0,1.6,70.0,water_based,60.0,green
Graphite,other,30.0,100.0,1.6,65.0,water_based,55.0,green
Porcelain ceramic,ceramic,20.0,80.0,4.0,75.0,water_based,40.0,green
Stainless steel 316L,metal,30.0,100.0,1.6,70.0,water_based,60.0,green
Silicon carbide (SiC),carbide,12.5,70.0,1.6,65.0,polymer_based,94.0,sintered
Nickel-Manganese-Gallium (Ni-Mn-Ga) alloy,metal,32.5,100.0,1.6,60.0,water_based,98.0,sintered
Pharmaceutical powder blend (API + excipients),other,50.0,100.0,1.6,80.0,water_based,40.0,green
Tungsten carbide–Cobalt (WC-Co),metal,3.0,70.0,1.6,60.0,water_based,98.0,sintered
Inconel 718,metal,30.0,100.0,1.6,75.0,water_based,100.0,sintered
17-4 PH stainless steel,metal,30.0,100.0,1.6,70.0,water_based,58.0,green
Ti-6Al-4V Alloy,metal,50.0,100.0,1.6,30.0,polymer_based,65.0,green
Pure Iron,metal,45.0,75.0,1.6,200.0,water_based,40.0,green
Pure Iron (Water-atomized),metal,45.0,75.0,1.6,200.0,water_based,77.65,sintered
